Repository: ArGoN-SpUTTerING/cholesteric-stripe-stats

# cholesteric-stripe-stats

Statistical analysis of cholesteric fingerprint stripe spacings at
lipid-decorated liquid crystal–water interfaces.

This repository holds the **analysis code**. The **raw measurements** are
deposited separately on Dataverse, so that they carry a citable, versioned DOI
of their own — see *Data availability* below. The associated manuscript is in
preparation; its citation will be added here on publication.

Nothing here is a custom statistical implementation. Both tests are standard
library functions, and every reported value is reproduced independently by
Python/SciPy, by base R, and by hand from the textbook formulae.

---

## Data availability

Raw stripe-spacing measurements: **Dataverse DOI — to be added on publication.**

Stripe spacings were measured manually in ImageJ as peak-to-peak distances
along lines drawn perpendicular to the fingerprint stripes. Only regions
containing identifiable periodic stripes were measured, so the number of
measurements differs between conditions.

| File | Shape | Contents |
|---|---|---|
| `data/pitch_series.txt` | 126 × 15 | 5 lipid compositions × CB15 = 2.8 / 5 / 10 wt.-%  (manuscript Fig. 3F) |
| `data/mixing_series.txt` | 135 × 12 | 3 DLPC:DOPC ratios × total lipid = 1 / 10 / 30 / 50 µM  (manuscript Fig. 2D) |

Download both files into `data/` and every script runs unchanged. The full
column layout and file format are documented in [`data/README.md`](data/README.md).

Micrographs were pre-processed with
[micrograph-batch](https://github.com/ArGoN-SpUTTerING/micrograph-batch).

---

## Statistical tests

Both tests are non-parametric — the spacing distributions are skewed and the
group sizes are unequal, so rank-based tests are more appropriate than
*t*-tests or ANOVA.

**Kruskal–Wallis**, across CB15 = 2.8 / 5 / 10 wt.-%, run separately for each
lipid composition. Tests whether the cholesteric pitch controls stripe spacing.

**Mann–Whitney *U*** (two-sided), pure DLPC vs pure DOPC, run separately at
each CB15 concentration. Tests whether acyl chain structure shifts the median
spacing at a fixed pitch.

Eight tests are reported in total. No multiplicity correction is applied
because none would change any conclusion: the largest *p* value below is
8.7 × 10⁻⁸, and a Bonferroni correction across all eight tests leaves it at
7 × 10⁻⁷.

### Results

| Kruskal–Wallis | H | *p* |
|---|---|---|
| DLPC | 310.54 | 3.7 × 10⁻⁶⁸ |
| DLPC:DOPC 1:0.43 | 255.41 | 3.5 × 10⁻⁵⁶ |
| DLPC:DOPC 1:1 | 279.52 | 2.0 × 10⁻⁶¹ |
| DLPC:DOPC 1:2.3 | 261.69 | 1.5 × 10⁻⁵⁷ |
| DOPC | 268.71 | 4.5 × 10⁻⁵⁹ |

| Mann–Whitney *U* (DLPC vs DOPC) | *U* | *p* |
|---|---|---|
| 2.8 wt.-% CB15 | 156.5 | 1.0 × 10⁻⁴⁰ |
| 5 wt.-% CB15 | 10093.5 | 7.9 × 10⁻¹⁵ |
| 10 wt.-% CB15 | 2809.0 | 8.7 × 10⁻⁸ |

The *U* statistic is directly interpretable. At 2.8 wt.-% CB15 there are
126 × 123 = 15 498 DLPC–DOPC pairs; DLPC is the larger of the pair in 156 of
them and tied in 1, giving *U* = 156 + 1/2 = 156.5.

---

## Reproducing the analysis

```bash

# Python (requires scipy)
python3 stats_stripe_spacing.py

# R (base R only, no packages needed)
Rscript stats_stripe_spacing.R

# check every quantitative claim in the manuscript against the data
python3 verify_claims.py
```

The outputs obtained from the deposited data are committed in `results/`, so
the reported numbers can be inspected without downloading anything.

`verify_claims.py` can additionally scan the manuscript source to confirm that
the wording of each quantitative statement still matches the data:

```bash
MANUSCRIPT_TEX=/path/to/manuscript.tex python3 verify_claims.py
```

---

## Independent cross-checks

The reported values do not depend on any single implementation:

| | Kruskal–Wallis *H* (DLPC) | Mann–Whitney *U* (2.8 wt.-%) |
|---|---|---|
| Python / SciPy 1.18 | 310.5411 | 156.5 |
| R 4.6.1, `kruskal.test` / `wilcox.test` | 310.5411 | 156.5 |
| Textbook formula, computed by hand | 310.5411 | 156.5 |

*p*-values agree to within the third significant digit; the small differences
come from how each implementation applies the tie correction and do not affect
any conclusion.

---

## Distribution widths

Coefficients of variation are reported for every group by
`stats_stripe_spacing.py` and `stats_stripe_spacing.R`. In the pitch series at
10 wt.-% CB15 they are: DLPC 19.1 %, 1:0.43 21.4 %, 1:1 15.2 %, 1:2.3 15.3 %,
DOPC 32.0 %. In the mixing series the CV shows no monotonic trend with DOPC
fraction at any of the four lipid concentrations.

---

## Software

- SciPy — Virtanen et al., *Nat. Methods* **17**, 261–272 (2020)
- R — R Core Team, *R: A Language and Environment for Statistical Computing*
- ImageJ / Fiji — Schindelin et al., *Nat. Methods* **9**, 676–682 (2012)

File: results/stats_output.txt
============================================================================
SANITY CHECK  -  column layout
============================================================================
  DLPC               medians  2.462 >  0.960 >  0.353   OK
  DLPC:DOPC 1:0.43   medians  2.701 >  0.754 >  0.420   OK
  DLPC:DOPC 1:1      medians  2.689 >  0.772 >  0.344   OK
  DLPC:DOPC 1:2.3    medians  3.034 >  1.066 >  0.357   OK
  DOPC               medians  4.813 >  0.777 >  0.467   OK

  Monotonic decrease with CB15 in all compositions: YES - layout confirmed

============================================================================
DESCRIPTIVE STATISTICS  (stripe spacing, micrometres)
============================================================================
composition         CB15     n   median     mean      SD    CV %
DLPC                 2.8   126    2.462    2.512   0.473    18.8
DLPC                   5   126    0.960    0.990   0.218    22.0
DLPC                  10   100    0.353    0.367   0.070    19.1
DLPC:DOPC 1:0.43     2.8    75    2.701    2.755   0.411    14.9
DLPC:DOPC 1:0.43       5   126    0.754    0.829   0.231    27.9
DLPC:DOPC 1:0.43      10   100    0.420    0.435   0.093    21.4
DLPC:DOPC 1:1        2.8    92    2.689    2.775   0.545    19.6
DLPC:DOPC 1:1          5   126    0.772    0.814   0.200    24.6
DLPC:DOPC 1:1         10   100    0.344    0.352   0.053    15.2
DLPC:DOPC 1:2.3      2.8    76    3.034    3.073   0.536    17.5
DLPC:DOPC 1:2.3        5   126    1.066    1.156   0.372    32.2
DLPC:DOPC 1:2.3       10   100    0.357    0.365   0.056    15.3
DOPC                 2.8   123    4.813    4.819   0.945    19.6
DOPC                   5   100    0.777    0.780   0.148    18.9
DOPC                  10   100    0.467    0.475   0.152    32.0

============================================================================
TEST 1   Kruskal-Wallis across CB15 (2.8 / 5 / 10 wt.-%),
         run separately for each lipid composition
============================================================================
  DLPC               n = 126, 126, 100   H =  310.541   3.688e-68   p < 0.05
  DLPC:DOPC 1:0.43   n =  75, 126, 100   H =  255.413   3.450e-56   p < 0.05
  DLPC:DOPC 1:1      n =  92, 126, 100   H =  279.518   2.011e-61   p < 0.05
  DLPC:DOPC 1:2.3    n =  76, 126, 100   H =  261.688   1.497e-57   p < 0.05
  DOPC               n = 123, 100, 100   H =  268.708   4.474e-59   p < 0.05

============================================================================
TEST 2   Mann-Whitney U (two-sided), pure DLPC vs pure DOPC,
         run separately at each CB15 concentration
============================================================================
  CB15  2.8 wt.-%   n = 126 vs 123   median 2.462 vs 4.813   U =     156.5   1.021e-40   p < 0.05
  CB15    5 wt.-%   n = 126 vs 100   median 0.960 vs 0.777   U =   10093.5   7.893e-15   p < 0.05
  CB15   10 wt.-%   n = 100 vs 100   median 0.353 vs 0.467   U =    2809.0   8.677e-08   p < 0.05

============================================================================
HOW THE STATISTICS ARISE  (so they can be checked by hand)
============================================================================
  Mann-Whitney U at 2.8 wt.-% CB15
    126 x 123 = 15498 DLPC-DOPC pairs
    DLPC larger in 156, tied in 1, DOPC larger in 15341
    U = 156 + 1/2 = 156.5   (1.0 % of pairs won by DLPC)

  Kruskal-Wallis for DLPC: pool the 352 measurements and rank them 1-352
    CB15  2.8 wt.-%   mean rank 289.4286
    CB15    5 wt.-%   mean rank 163.5714
    CB15   10 wt.-%   mean rank  50.5000
    expected under the null: (N+1)/2 = 176.5

============================================================================
SUMMARY
============================================================================
  Test 1: p < 0.05 for all five compositions.
  Test 2: p < 0.05 at all three CB15 concentrations.

  These p-values treat each measurement as one observation. The
  measurements are clustered within samples, and on a sample-level
  recomputation Test 1 is unchanged while Test 2 holds only at 2.8
  and 5 wt.-% CB15. The manuscript reports Test 2 for those two
  pitches only; see the note on the statistical unit in README.md.
