Repository: ArGoN-SpUTTerING/cholesteric-stripe-stats

# cholesteric-stripe-stats

Statistical analysis of cholesteric fingerprint stripe spacings at
lipid-decorated liquid crystal–water interfaces.

This repository holds the **analysis code**. The **raw measurements** are
deposited separately on Dataverse, so that they carry a citable, versioned DOI
of their own — see *Data availability* below. The associated manuscript is in
preparation; its citation will be added here on publication.

Nothing here is a custom statistical implementation. Both tests are standard
library functions, and every reported value is reproduced independently by
Python/SciPy, by base R, and by hand from the textbook formulae.

---

## Data availability

Raw stripe-spacing measurements: **Dataverse DOI — to be added on publication.**

Stripe spacings were measured manually in ImageJ as peak-to-peak distances
along lines drawn perpendicular to the fingerprint stripes. Only regions
containing identifiable periodic stripes were measured, so the number of
measurements differs between conditions.

| File | Shape | Contents |
|---|---|---|
| `data/pitch_series.txt` | 126 × 15 | 5 lipid compositions × CB15 = 2.8 / 5 / 10 wt.-%  (manuscript Fig. 3F) |
| `data/mixing_series.txt` | 135 × 12 | 3 DLPC:DOPC ratios × total lipid = 1 / 10 / 30 / 50 µM  (manuscript Fig. 2D) |

Download both files into `data/` and every script runs unchanged. The full
column layout and file format are documented in [`data/README.md`](data/README.md).

Micrographs were pre-processed with
[micrograph-batch](https://github.com/ArGoN-SpUTTerING/micrograph-batch).

---

## Statistical tests

Both tests are non-parametric — the spacing distributions are skewed and the
group sizes are unequal, so rank-based tests are more appropriate than
*t*-tests or ANOVA.

**Kruskal–Wallis**, across CB15 = 2.8 / 5 / 10 wt.-%, run separately for each
lipid composition. Tests whether the cholesteric pitch controls stripe spacing.

**Mann–Whitney *U*** (two-sided), pure DLPC vs pure DOPC, run separately at
each CB15 concentration. Tests whether acyl chain structure shifts the median
spacing at a fixed pitch.

Eight tests are reported in total. No multiplicity correction is applied
because none would change any conclusion: the largest *p* value below is
8.7 × 10⁻⁸, and a Bonferroni correction across all eight tests leaves it at
7 × 10⁻⁷.

### Results

| Kruskal–Wallis | H | *p* |
|---|---|---|
| DLPC | 310.54 | 3.7 × 10⁻⁶⁸ |
| DLPC:DOPC 1:0.43 | 255.41 | 3.5 × 10⁻⁵⁶ |
| DLPC:DOPC 1:1 | 279.52 | 2.0 × 10⁻⁶¹ |
| DLPC:DOPC 1:2.3 | 261.69 | 1.5 × 10⁻⁵⁷ |
| DOPC | 268.71 | 4.5 × 10⁻⁵⁹ |

| Mann–Whitney *U* (DLPC vs DOPC) | *U* | *p* |
|---|---|---|
| 2.8 wt.-% CB15 | 156.5 | 1.0 × 10⁻⁴⁰ |
| 5 wt.-% CB15 | 10093.5 | 7.9 × 10⁻¹⁵ |
| 10 wt.-% CB15 | 2809.0 | 8.7 × 10⁻⁸ |

The *U* statistic is directly interpretable. At 2.8 wt.-% CB15 there are
126 × 123 = 15 498 DLPC–DOPC pairs; DLPC is the larger of the pair in 156 of
them and tied in 1, giving *U* = 156 + 1/2 = 156.5.

---

## Reproducing the analysis

```bash

# Python (requires scipy)
python3 stats_stripe_spacing.py

# R (base R only, no packages needed)
Rscript stats_stripe_spacing.R

# check every quantitative claim in the manuscript against the data
python3 verify_claims.py
```

The outputs obtained from the deposited data are committed in `results/`, so
the reported numbers can be inspected without downloading anything.

`verify_claims.py` can additionally scan the manuscript source to confirm that
the wording of each quantitative statement still matches the data:

```bash
MANUSCRIPT_TEX=/path/to/manuscript.tex python3 verify_claims.py
```

---

## Independent cross-checks

The reported values do not depend on any single implementation:

| | Kruskal–Wallis *H* (DLPC) | Mann–Whitney *U* (2.8 wt.-%) |
|---|---|---|
| Python / SciPy 1.18 | 310.5411 | 156.5 |
| R 4.6.1, `kruskal.test` / `wilcox.test` | 310.5411 | 156.5 |
| Textbook formula, computed by hand | 310.5411 | 156.5 |

*p*-values agree to within the third significant digit; the small differences
come from how each implementation applies the tie correction and do not affect
any conclusion.

---

## Distribution widths

Coefficients of variation are reported for every group by
`stats_stripe_spacing.py` and `stats_stripe_spacing.R`. In the pitch series at
10 wt.-% CB15 they are: DLPC 19.1 %, 1:0.43 21.4 %, 1:1 15.2 %, 1:2.3 15.3 %,
DOPC 32.0 %. In the mixing series the CV shows no monotonic trend with DOPC
fraction at any of the four lipid concentrations.

---

## Software

- SciPy — Virtanen et al., *Nat. Methods* **17**, 261–272 (2020)
- R — R Core Team, *R: A Language and Environment for Statistical Computing*
- ImageJ / Fiji — Schindelin et al., *Nat. Methods* **9**, 676–682 (2012)

File: results/sample_level_sensitivity_output.txt
==============================================================================
1.  ARE THE MEASUREMENTS INDEPENDENT?  lag-1 autocorrelation per column
==============================================================================
  composition   2.8 wt.-%     5 wt.-%    10 wt.-%
  DLPC             0.612       0.667       0.501
  1:0.43           0.486       0.740       0.457
  1:1              0.647       0.648       0.532
  1:2.3            0.495       0.596       0.282
  DOPC             0.663       0.553       0.792

  Random ordering would give ~0; one standard error is 1/sqrt(n) = 0.115.
  The smallest value above is 0.282, i.e. 2.4 standard errors.
  The measurements are therefore strongly clustered in file order.

==============================================================================
2.  SENSITIVITY:  p-values when the unit is the sample, not the measurement
==============================================================================
  Each column is cut into K equal contiguous blocks; the median of each
  block stands in for one sample. K is swept because the true sample of
  origin is not recorded.

    K |  Kruskal-Wallis |   Mann-Whitney U, pure DLPC vs pure DOPC
      |    (worst of 5) |     2.8 wt.-%      5 wt.-%     10 wt.-%
  --------------------------------------------------------------------------
    3 |         0.0273* |       0.1000       0.1000       0.4000 
    4 |         0.0073* |       0.0286*      0.0286*      0.3429 
    5 |         0.0019* |       0.0079*      0.0159*      0.1508 
    6 |         0.0006* |       0.0022*      0.0043*      0.1797 
    7 |         0.0002* |       0.0006*      0.0111*      0.2243 
    8 |         0.0001* |       0.0002*      0.0006*      0.0585 
    9 |         0.0000* |       0.0004*      0.0047*      0.0774 
   10 |         0.0000* |       0.0002*      0.0046*      0.0695 
   11 |         0.0000* |       0.0001*      0.0009*      0.1006 
   12 |         0.0000* |       0.0000*      0.0029*      0.0351*
  --------------------------------------------------------------------------
  * p < 0.05

  For comparison, per measurement (what the manuscript reports):
      |         3.5e-56 |       1.0e-40      7.9e-15      8.7e-08

==============================================================================
3.  WHAT THIS MEANS FOR THE TEXT
==============================================================================
  Kruskal-Wallis (pitch controls stripe spacing)
    Significant at every K tested. At K = 5 the p-value is 0.0019,
    which is the smallest value attainable with five samples per
    group -- the blocks separate completely. The conclusion does not
    depend on the choice of statistical unit.

  Mann-Whitney (pure DLPC vs pure DOPC)
     2.8 wt.-%   medians 2.462 vs 4.813 um  (+95 %)
       5 wt.-%   medians 0.960 vs 0.777 um  (-19 %)
      10 wt.-%   medians 0.353 vs 0.467 um  (+32 %)
    The difference is large at 2.8 wt.-% and survives at 5 wt.-%, but
    at 10 wt.-% it is not significant at any K below 12. The text
    therefore reports the difference for the two longer pitches only.

File: results/stats_output_R.txt
==============================================================
SANITY CHECK  -  column layout
==============================================================
  DLPC               medians  2.462 >  0.960 >  0.353   OK
  DLPC:DOPC 1:0.43   medians  2.701 >  0.754 >  0.420   OK
  DLPC:DOPC 1:1      medians  2.689 >  0.772 >  0.344   OK
  DLPC:DOPC 1:2.3    medians  3.034 >  1.066 >  0.357   OK
  DOPC               medians  4.813 >  0.777 >  0.467   OK

==============================================================
DESCRIPTIVE STATISTICS  (stripe spacing, micrometres)
==============================================================
composition         CB15     n   median     mean      SD    CV %
DLPC                 2.8   126    2.462    2.512   0.473    18.8
DLPC                   5   126    0.960    0.990   0.218    22.0
DLPC                  10   100    0.353    0.367   0.070    19.1
DLPC:DOPC 1:0.43     2.8    75    2.701    2.755   0.411    14.9
DLPC:DOPC 1:0.43       5   126    0.754    0.829   0.231    27.9
DLPC:DOPC 1:0.43      10   100    0.420    0.435   0.093    21.4
DLPC:DOPC 1:1        2.8    92    2.689    2.775   0.545    19.6
DLPC:DOPC 1:1          5   126    0.772    0.814   0.200    24.6
DLPC:DOPC 1:1         10   100    0.344    0.352   0.053    15.2
DLPC:DOPC 1:2.3      2.8    76    3.034    3.073   0.536    17.5
DLPC:DOPC 1:2.3        5   126    1.066    1.156   0.372    32.2
DLPC:DOPC 1:2.3       10   100    0.357    0.365   0.056    15.3
DOPC                 2.8   123    4.813    4.819   0.945    19.6
DOPC                   5   100    0.777    0.780   0.148    18.9
DOPC                  10   100    0.467    0.475   0.152    32.0

==============================================================
TEST 1   Kruskal-Wallis across CB15 (2.8 / 5 / 10 wt.-%)
         run separately for each lipid composition
==============================================================
  DLPC               n = 126, 126, 100   H =  310.541   p = 3.688e-68   p < 0.001
  DLPC:DOPC 1:0.43   n =  75, 126, 100   H =  255.413   p = 3.450e-56   p < 0.001
  DLPC:DOPC 1:1      n =  92, 126, 100   H =  279.518   p = 2.011e-61   p < 0.001
  DLPC:DOPC 1:2.3    n =  76, 126, 100   H =  261.688   p = 1.497e-57   p < 0.001
  DOPC               n = 123, 100, 100   H =  268.708   p = 4.474e-59   p < 0.001

==============================================================
TEST 2   Mann-Whitney U (two-sided), pure DLPC vs pure DOPC
         run separately at each CB15 concentration
==============================================================
  CB15  2.8 wt.-%   n = 126 vs 123   median 2.462 vs 4.813   W =     156.5   p = 1.021e-40   p < 0.001
  CB15    5 wt.-%   n = 126 vs 100   median 0.960 vs 0.777   W =   10093.5   p = 7.994e-15   p < 0.001
  CB15   10 wt.-%   n = 100 vs 100   median 0.353 vs 0.467   W =    2809.0   p = 8.677e-08   p < 0.001

==============================================================
SUMMARY
==============================================================
  Test 1: p < 0.001 for all five compositions.
  Test 2: p < 0.001 at all three CB15 concentrations.
  Both statements in the manuscript are supported by these data.

File: results/verify_claims_output.txt
==============================================================================
DATA  -  Fig. 3F (pitch series)
==============================================================================
composition  CB15     n   median    CV %
DLPC         2.8   126    2.462    18.8
DLPC           5   126    0.960    22.0
DLPC          10   100    0.353    19.1
1:0.43       2.8    75    2.701    14.9
1:0.43         5   126    0.754    27.9
1:0.43        10   100    0.420    21.4
1:1          2.8    92    2.689    19.6
1:1            5   126    0.772    24.6
1:1           10   100    0.344    15.2
1:2.3        2.8    76    3.034    17.5
1:2.3          5   126    1.066    32.2
1:2.3         10   100    0.357    15.3
DOPC         2.8   123    4.813    19.6
DOPC           5   100    0.777    18.9
DOPC          10   100    0.467    32.0

==============================================================================
CLAIMS  -  Fig. 3F
==============================================================================

[1] caption: "n ~ 75-126 per box"
    measured range: 75-126
    -> SUPPORTED

[2] text: "Increasing CB15 reduces the stripe spacing for every
    lipid composition (Kruskal-Wallis, p < 0.001 for each)"
    DLPC     p = 3.688e-68
    1:0.43   p = 3.450e-56
    1:1      p = 2.011e-61
    1:2.3    p = 1.497e-57
    DOPC     p = 4.474e-59
    -> SUPPORTED

[3] text: "median spacing differs significantly between pure DLPC
    and pure DOPC at the longer pitches (2.8 and 5 wt.-% CB15),
    with the difference becoming small at the shortest pitch"
    CB15  2.8 wt.-%   p = 1.021e-40
    CB15    5 wt.-%   p = 7.893e-15
    CB15   10 wt.-%   p = 8.677e-08
    -> SUPPORTED   (per measurement)
    The unit of these tests is the individual measurement, not the
    sample; sample_level_sensitivity.py reports the sample-level result.

[4] text (2.8 wt.-%): "DOPC ... relative variation is comparable to
    that of the DLPC systems (CV ~ 20%)"
    DLPC=18.8%  1:0.43=14.9%  1:1=19.6%  1:2.3=17.5%  DOPC=19.6%
    -> SUPPORTED

[5] text (5 wt.-%): "CV ~ 19-32%. Pure DOPC has the narrowest
    relative distribution and the DOPC-rich mixture the broadest"
    DLPC=22.0%  1:0.43=27.9%  1:1=24.6%  1:2.3=32.2%  DOPC=18.9%
    measured range 18.9-32.2%, narrowest = DOPC, broadest = 1:2.3
    -> SUPPORTED

[6] text (10 wt.-%): "pure DOPC exhibits a broader relative distribution"
    DLPC=19.1%  1:0.43=21.4%  1:1=15.2%  1:2.3=15.3%  DOPC=32.0%
    broadest = DOPC (32.0%)
    -> SUPPORTED

[7] conclusion: "pure DOPC becomes distinctly broader at
    10 wt.-% CB15"
    DLPC=19.1%  1:0.43=21.4%  1:1=15.2%  1:2.3=15.3%  DOPC=32.0%
    pure DOPC = 32.0%, next broadest = 21.4%
    -> SUPPORTED
    (the DOPC-rich mixture 1:2.3 is at 15.3%, among the narrowest)

==============================================================================
DATA  -  Fig. 2D (mixing series)
==============================================================================
ratio                       1 uM       10 uM       30 uM       50 uM
1:0.43 (DLPC-rich)        17.2%       14.9%       17.3%       40.5% 
1:1                       39.4%       19.6%       27.1%       17.8% 
1:2.3 (DOPC-rich)         13.5%       17.5%       16.4%       29.2% 
(n)                          75          75          80          28 

==============================================================================
CLAIMS  -  Fig. 2D
==============================================================================

[8] distribution width vs DOPC fraction (mixing series)
     1 uM: 17.2%  39.4%  13.5%   no monotonic trend
    10 uM: 14.9%  19.6%  17.5%   no monotonic trend
    30 uM: 17.3%  27.1%  16.4%   no monotonic trend
    50 uM: 40.5%  17.8%  29.2%   no monotonic trend
    monotonic in 0 of 4 concentrations
    -> no systematic dependence of distribution width on DOPC fraction;
       the text accordingly reports only the image-based observations

==============================================================================
TEXT CONSISTENCY  -  wording checked against the data
==============================================================================
  skipped - set MANUSCRIPT_TEX=/path/to/manuscript.tex to enable

==============================================================================
All quantitative statements currently in the manuscript are
reproduced by these measurements.
==============================================================================
